Repository: materials4-dsit-sprint/Polymer-data-extraction

# Polymer Paper Selection & Property Extraction

Extract polymer-related data from RSC (Royal Society of Chemistry) HTML papers. Pipeline: filter papers by term + ontology + embedding, then extract structured polymer properties (KnowMat-style schema) using OpenAI or Anthropic.

## Overview

1. **Filtering** – RSC HTML papers → term filter → ontology filter → embedding filter → intersection
2. **Extraction** – Parse HTML → subfield classification (experimental only) → LLM extraction from full text → JSON

## Usage

### Filter papers

```bash

# Run all filters (term + ontology + embedding, intersection)
python run_all_filters.py corpus/2019 -o corpus/2019/papers_all_filters_passing --copy

# Individual filters (run as modules)
python -m filters.filter_polymer_papers corpus/2019/papers -o passing.txt
python -m filters.filter_by_ontology corpus/2019/papers_passing -o onto_passing.txt
python -m filters.filter_by_embedding --papers corpus/2019/papers_onto_passing -o embedding_passing.txt
```

### Extract properties

```bash

# OpenAI (recommended)
python extract_polymer_properties.py corpus/2019/papers_all_filters_passing -o extracted.json --extraction-model gpt-5.2

# Cheaper: gpt-4o, claude-3-5-sonnet, claude-haiku4.5
python extract_polymer_properties.py papers_folder -o out.json --extraction-model gpt-4o

# Note: Ollama models (llama, deepseek, qwen) are not recommended for extraction; use OpenAI or Anthropic.

# Extract only specified properties
python extract_polymer_properties.py papers_folder -o out.json --properties-list Tg Tm Mw Mn

# Skip subfield filter (faster, no Ollama)
python extract_polymer_properties.py papers_folder -o out.json --skip-subfield

# Limit papers for testing
python extract_polymer_properties.py papers_folder -o out.json --limit 5

# Resume interrupted extraction (skips already-processed papers)
python extract_polymer_properties.py papers_folder -o out.json --resume
```

## Project layout

```
├── config.py                    # Paths
├── extract_polymer_properties.py # Main extraction
├── run_all_filters.py           # Filter pipeline
├── filters/                     # Paper filters
│   ├── filter_polymer_papers.py # Term-based
│   ├── filter_by_ontology.py    # Ontology triples
│   └── filter_by_embedding.py   # SPECTER similarity
├── extraction/                  # TrustCall schemas, prompts
├── parsers/                     # RSC HTML parser
├── corpus/                      # Papers
├── purple_book/                 # IUPAC Purple Book terms
└── purple_book_terms.json
```

## Output schema

Each paper yields: `compositions` (polymer names), `processing_conditions`, `characterisation`, `properties_of_composition` with:

- `property_name`, `property_symbol`, `value`, `value_numeric`, `value_type`, `unit`
- `measurement_condition`, `additional_information`
- `confidence` (0–1): per-property heuristic score for downstream filtering
- `property_name_original` (when aligned): original name before ontology mapping
- `validation_warning`, `unit_warning` (when validation issues): optional post-processing flags

Post-processing includes: property ontology alignment (Purple Book mapping), validation of `value_numeric` and units (pint), and confidence scores.

File: purple_book/sections_md/crystalline.md
## 6:  Definitions of Terms Relating to Crystalline Polymers

## CONTENTS

## Preamble

1. General definitions
2. Terminology relating to local conformation and structural aspects
3. Terminology relating to morphological aspects
4. Terminology relating to molecular conformation within polymer crystals
5. Terminology relating to crystallization kinetics

References

## PREAMBLE

The  recommendations  embodied  in  this  document  are  concerned  with  the  terminology relating  to  the  structure  of  crystalline  polymers  and  the  process  of  macromolecular crystallization. The document is limited to systems exhibiting crystallinity in the classical sense of three-dimensionally periodic regularity. The recommendations deal primarily with crystal  structures  that  are  comprised  of  essentially  rectilinear,  parallel-packed  polymer chains, and secondarily, with those composed of so-called globular macromolecules. Since the  latter  are  biological  in  nature,  they  are  not  covered  in  detail  here.  In  general, macromolecular systems with mesophases are also omitted, but crystalline polymers with conformational disorder are included.

After a listing of some general definitions relating to crystalline polymers (Section 1), the subject is divided into sections dealing, successively, with local structural arrangements at  the  scale  of  a  few  bond  lengths  (Section  2),  morphological  aspects  (Section  3), molecular conformation within polymer crystals (Section 4) and, finally, kinetic aspects of crystallization (Section 5). An alphabetical index of terms is provided for the convenience of the reader.

This document relies on the basic definitions of terms in polymer science [1]. It was the second in a series published by the Commission on Macromolecular Nomenclature dealing with definitions of physical and physicochemical terms in the polymer field (for the first in the series, see Reference [2]).

Originally prepared by a Working Group consisting of G. Allegra (Italy), P. Corradini (Italy), H.-G. Elias (USA), P. H. Geil (USA), H. D. Keith (USA) and B. Wunderlich (USA). Reprinted from Pure Appl. Chem. 61 , 769-785 (1989).

## 1 GENERAL DEFINITIONS

## 1.1 crystallinity

Presence of three-dimensional order on the level of atomic dimensions.

Note: Crystallinity may be detected by diffraction techniques, heat of fusion measurements,  etc. Some  amount  of  disorder  within  the crystalline region is not incompatible with this concept.

## 1.2 crystalline polymer

Polymer showing crystallinity .

Note 1:  One- or two-dimensional order leads to mesophase structure.

Note 2:  The range of order may be as small as about 2 nm in one (or more) crystallographic direction(s) and is usually below 50 nm in at least one direction.

## 1.3 degree of crystallinity

Fractional amount of crystallinity in a polymer sample.

Note 1:  The assumption is made that the sample can be subdivided into a crystalline phase and an amorphous phase (the so-called two-phase model).

Note 2:  Both phases are assumed to have properties identical with those of their ideal states, with no influence of interfaces.

Note 3:  The degree of crystallinity may be expressed either as the mass fraction, w c , or as the volume fraction, φ c, the two quantities being related by

<!-- formula-not-decoded -->

where ρ and ρ c are the densities of the entire sample and of the crystalline fraction, respectively.

Note 4:  The degree of crystallinity can be determined by several experimental techniques; among the  most  commonly  used  are:  (i)  X-ray  diffraction,  (ii)  calorimetry,  (iii)  density measurements, and (iv) infrared spectroscopy (IR). Imperfections in crystals are not easily distinguished from the amorphous phase. Also, the various techniques may be affected to different  extents  by  imperfections  and  interfacial  effects.  Hence,  some  disagreement among  the  results  of  quantitative  measurements  of crystallinity by  different  methods  is frequently encountered.

Note 5:  The following expressions for w c, α , are recommended, where the subscript α specifies the particular experimental method used.

(i) By X-ray diffraction: the degree of crystallinity, w c,x, is given by

<!-- formula-not-decoded -->

where I c and I a  are  the integrated intensities scattered over a suitable angular interval by the crystalline and the amorphous phases, respectively, and K x is a calibration constant. If the sample is anisotropic, a suitable average of the diffracted intensity in reciprocal space must be obtained.

(ii) By calorimetry: the degree of crystallinity, w c,h is given by

<!-- formula-not-decoded -->

where ∆ fus h is  the  specific  enthalpy  of  fusion  of  the  sample  and ∆ fus,c h is  the  specific enthalpy of fusion of the completely crystalline polymer over the same temperature range.

## TERMINOLOGY

The  value  of ∆ fus,c h may  be  obtained  by  extrapolating ∆ fus h to  the  density  of  the completely crystalline polymer , which in turn may be obtained from x-ray diffraction data. The specific enthalpies of fusion are temperature-dependent.

(iii) By density measurements: the degree of crystallinity, w c,d, is given by

<!-- formula-not-decoded -->

where ρ , ρ c and ρ a  are the densities of the sample, of the completely crystalline polymer and of the completely amorphous polymer, respectively.

(iv) By infrared spectroscopy: the degree of crystallinity, w c,i, is given by

<!-- formula-not-decoded -->

where I o and I are, respectively, the incident and the transmitted intensities at the frequency of  the  absorption  band  due  to  the  crystalline  portion, a c  is  the  mass  decadic  absorption coefficient of the crystalline material and l is the thickness of the sample.

## 1.4 (polymer) crystal

Crystalline domain usually limited by well-defined boundaries.

Note 1:  Polymer crystals frequently do  not display the perfection that is usual for low-molar-mass substances.

Note 2:  Twinned polymer crystals are, sometimes, erroneously referred to as 'crystals'.

Note 3:  Polymer  crystals  that  can  be  manipulated  individually  are  often  called  (polymer) single crystals. A single crystal may contain different fold domains .

## 1.5 (polymer) crystallite

Small crystalline domain.

Note 1:  A crystallite may have irregular boundaries and parts of its constituent macromolecules may extend beyond its boundaries.

Note 2:  This definition is not identical with that used in classical crystallography.

## 1.6 unit cell

Smallest, regularly repeating material portion contained in a parallelepiped from which a crystal is formed by parallel displacements in three dimensions [3].

Note 1:  Unlike in the case of low-molar-mass substances, the unit cell of polymer crystals usually comprises only parts of the polymer molecules and the regularity of the periodic repetition may be imperfect.

Note 2:  In the case of parallel-chain crystals ,  the  chain  axis  is  usually  denoted  by c or, sometimes, b .

Note 3:  This definition applies to the so-called primitive unit cell. In practice, the effective unit cell may consist of more than one primitive unit cell.

## 1.7 molecular conformation

Conformation of the macromolecule as a whole.

Note 1:  In  the  polymer  literature,  molecular  conformation  is  sometimes  referred  to  as macroconformation.

## CRYSTALLINE POLYMERS

Note 2:  In molecular conformations involving parallel stems , the latter may be confined to the same crystal or may also extend over several crystals .

## 1.8 local conformation

Conformation of a macromolecule at the scale of the constitutional units. Note: In the polymer literature, local conformation is sometimes referred to as microconformation.

## 2 TERMINOLOGY RELATING TO LOCAL CONFORMATION AND STRUCTURAL ASPECTS [4]

## 2.1 chain axis

Straight line parallel to the direction of chain extension, connecting the centres of mass of successive blocks of chain units, each of which is contained within an identity period (see Fig. 1).

## 2.2 (chain) identity period (chain) repeating distance

Shortest distance along the chain axis for translational repetition of the chain structure.

Note 1:  The chain identity period is usually denoted by c .

Note 2:  An example is given in Fig. 1.

## 2.3 (chain) conformational repeating unit

Smallest structural unit of a polymer chain with a given conformation that is repeated along that chain through symmetry operations [5].

## 2.4 geometrical equivalence

Symmetry correspondence among units belonging to the same chain.

Note: The symmetry elements always bear a special relationship to the chain axis (see also the note, Definition 2.9).

## 2.5 equivalence postulate

Working hypothesis that the chain monomeric units are geometrically equivalent [6].

## 2.6 helix

Molecular  conformation of  a  spiral  nature,  generated  by  regularly  repeating  rotations around the backbone bonds of a macromolecule.

Note: An example is shown in Fig. 1.

## 2.7 helix residue

Smallest set of one or more successive configurational base units that generates the whole chain through helical symmetry.

## 2.8 class of helix

Number of skeletal chain atoms contained within the helix residue .

## 2.9 line repetition groups

Possible symmetries of arrays extending in one direction with a fixed repeating distance [3, 5, 7].

and end view (below) of the

Fig.  1. Side  view  (above)  and  end  view  (below)  of  the  macromolecule  of  isotactic poly[1-(1-naphthyl)ethane-1,2-diyl] in the  crystalline  state.  The  helix  symbol  is  s(2 * 4/1). The chain axis is shown by the dashed line, and c is the chain identity period . Hydrogen atoms  are  omitted.  [From  P.  Corradini  and  P.  Ganis. Nuovo  Cimento ,  Suppl. 15 ,  96 (1960)].

<!-- image -->

Note: Linear polymer chains in the crystalline state must belong to one of the line repetition groups (see Table 1 for some examples). Permitted symmetry elements are: the identity operation (symbol 1); the translation along the chain axis (symbol t); the mirror plane orthogonal to the chain axis (symbol m) and that containing the chain axis (symbol d); the glide plane containing the chain axis (symbol c); the inversion centre, placed on the chain axis (symbol i); the two-fold axis orthogonal to the chain axis (symbol 2); the helical, or screw, symmetry where the axis of the helix coincides with the chain axis . In the latter case, the symbol is s(A * M / N ), where s stands for the screw axis, A is the class of the helix , * and / are separators, and M is the integral number of residues contained in N turns, corresponding to the identity period ( M and N must be prime to each other) [8, 9] (see Fig. 1). The class index A may be dropped if deemed unnecessary, so that the helix may also be simply denoted as s( M / N) [5, 7].

## 2.10 structural disorder

Any deviation from the ideal three-dimensional regularity of the polymer crystal structure.

Note: Examples of structural disorder in crystalline polymers are given in Table 2.

## 2.10.1 lattice distortion

Structural disorder resulting from misalignment of the unit cells within the crystals .

Table 1. Chain symmetry of some crystalline polymers

| Line repetition group [a]   | Polymer (source-based name, structure-based name)                                                                                       |
|-----------------------------|-----------------------------------------------------------------------------------------------------------------------------------------|
| t 1 s(A * M / N )           | trans -1,4-polyisoprene, poly[( E )-1-methylbut-2-ene-1,4-diyl] isotactic polypropene, poly(1-methylethane-1,2-diyl) ( M / N =3/1, A=2) |
| s(A * M / N )2              | syndiotactic polypropene, poly(1-methylethane-1,2-diyl) ( M / N =2/l, A=4, helical modification)                                        |
| t m                         | poly( N,N' -heptane-1,7-diylheptanediamide), poly(iminoheptanedioyliminoheptane-1,7-diyl)                                               |
| t c                         | poly(1,1-difluoroethene), poly(1,1-difluoroethane-1,2-diyl) (modification 2)                                                            |
| t i                         | diisotactic poly[ethene- alt -( E )-but-2-ene], diisotactic poly(1,2-dimethylbutane-1,4-diyl)                                           |
| s(5 * 2/1) m s(14 * 2/1) d  | poly(cyclopentene), poly(cyclopentane-1,2-diyl) poly(hexamethylene adipamide), poly(iminohexanedioyliminohexane-1,6-diyl)               |
| t cm s(1 * 2/1) dm          | syndiotactic 1,2-polybuta-1,3-diene, poly(1-vinylethane-1,2-diyl) polyethene, poly(methylene), PE                                       |

Table 2. Examples of structural disorder occurring in crystalline polymers

| Type of structural disorder   | Type of structural disorder   | Examples Polymer (source-based name , structure-based name)                                                                                                                                                                                                                                                           |
|-------------------------------|-------------------------------|-----------------------------------------------------------------------------------------------------------------------------------------------------------------------------------------------------------------------------------------------------------------------------------------------------------------------|
| (i)                           | lattice distortion            | as in usual crystallization (i.e., mechanical strain, lattice dislocation, impurities etc.)                                                                                                                                                                                                                           |
| (ii)                          | chain orientation disorder    | isotactic polypropene, poly(1-methylethane-1,2-diyl) [12], isotactic polystyrene, poly(1-phenylethane-1,2- diyl) [13], poly(1,1-difluoroethene), poly(1,1-difluoroethane-                                                                                                                                             |
| (iii)                         | configurational disorder      | 1,2-diyl)-form II [14] atactic polymers capable of crystallization: poly(vinyl alcohol), poly(1-hydroxyethane-1,2-diyl) [15], poly(vinyl fluoride), poly(1-fluoroethane-1,2- diyl) [16] (see Fig. 2)                                                                                                                  |
| (iv)                          | conformational disorder       | high-temperature polymorph of trans -1,4-polybuta- 1,3-diene, poly[( E )-but-1-ene-1.4-diyl] [17] (Fig. 3); cis -1,4-polyisoprene, poly[( Z )-2-methylbut-2-ene- 1,4-diyl] [17] (Fig. 4)                                                                                                                              |
| (v)                           | copolymer isomorphism         | poly(acetaldehyde- co -propionaldehyde) poly[oxy(methylmethylene)/oxy(ethylmethylene)] [19] isotactic poly(but-1-ene- co -3-methylbut-1-ene) isotactic poly(1-ethylethane-1,2-diyl/1- isopropylethane-1,2-diyl) [20] isotactic poly(styrene- co -4-fluorostyrene) isotactic poly[1-phenylethane-1,2-diyl/1-(4-fluoro- |

configurational units with different conformations (see Figs. 3 and 4).

nal repeating units (see Fig. 2).

S+

S-

3.514

- Ä

homopolymer isomorphism

1/2

phenyl)ethane-1,2-diyl] [21] mixtures of isotactic poly(4-methylpent-1-ene) and isotactic poly(4-methylhex-1-ene) mixtures of isotactic poly(1-isobutylethane-1,2-diyl) and isotactic poly[1-(2-methylbutyl)ethane-1,2-diyl] [22]

## 2.10.2 chain-orientational disorder

Structural disorder resulting from the statistical coexistence within the crystals of identical chains with opposite orientations.

Note: A typical example is provided by the up-down statistical coexistence of anticlined chains in the same crystal structure.

## 2.10.3 configurational disorder

Structural disorder resulting from the statistical co-crystallization of different configurational repeating units (see Fig. 2).

Fig. 2. End projection of atactic poly(vinyl fluoride) [poly(1-fluoroethane-1,2-diyl)] chains in the crystalline state. Broken circles show fluorine atoms with 50% probability [16].

<!-- image -->

## 2.10.4 conformational disorder

Structural  disorder resulting  from  the  statistical  co-existence  within  the crystals of identical configurational units with different conformations (see Figs. 3 and 4).

Fig. 3. Chain conformation of the disordered (above) and ordered (below) polymorphs of trans -1,4-polybutadiene (poly[( E )-but-1-ene-1,4-diyl]) in the crystalline state. The heavy black lines designate the double bonds and the symbols S+, S- and C the conformation [17].

<!-- image -->

4.25Ä

(1/2F) 1/2

b

ifferent nossible conformations of ri

Fig. 4. Different possible conformations of cis -1,4-polyisoprene (poly[( Z )-2-methylbut-2ene-1,4-diyl]) in the crystalline state, as viewed sideways along two orthogonal axes [17].

<!-- image -->

## 2.10.5 macromolecular isomorphism

Statistical  co-crystallization  of  different  constitutional  repeating  units,  which  may  either belong to the same copolymer chains (copolymer isomorphism) or originate from different homopolymer chains (homopolymer isomorphism).

Note: Isomorphism is a general term: in the strict sense, the crystal structure is essentially the  same  throughout  the  range  of  compositions;  in  isodimorphism  or  isopolymorphism, there are two or more crystal structures, respectively, depending on composition.

## 3 TERMINOLOGY RELATING TO MORPHOLOGICAL ASPECTS [9, 10]

## 3.1 lamellar crystal

Type of crystal with a large extension in two dimensions and a uniform thickness. Note: A lamellar crystal is usually of a thickness in the 5-50 nm range, and it may be found individually  or  in  aggregates.  The  parallel-chain stems intersect  the  lamellar  plane  at  an angle between 45° and 90°. The lamellae often have pyramidal shape owing to differences in the fold domains ; as a result, one can deduce different fold planes and fold surfaces from the lamellar morphology.

## 3.2 lath crystal

L amellar crystal prevailingly extended along one lateral dimension.

## 3.3 multilayer aggregate

Stack of lamellar crystals generated by spiral growth at one or more screw dislocations. Note: The axial displacement over a full turn of the screw (Burgers vector) is usually equal to one lamellar thickness.

## 3.4 long spacing

Average separation between stacked lamellar crystals .

Note: The long spacing is usually measured by small-angle x-ray or neutron diffraction.

## TERMINOLOGY

## 3.5 axialite

Multilayer aggregate, consisting of lamellar crystals splaying out from a common edge.

## 3.6 dendrite

Crystalline morphology produced by skeletal growth, leading to a 'tree-like' appearance.

## 3.7 fibrous crystal

Type of crystal significantly longer in one dimension than in either of the other two. Note: Fibrous crystals may comprise essentially extended chains parallel to the fibre axis; however, macroscopic polymer fibres containing chain-folded crystals are also known.

## 3.8 shish-kebab structure

Polycrystalline morphology of double habit consisting of fibrous crystals overgrown epitaxially by lamellar crystals , the stems of which are parallel to the fibre axis.

## 3.9 spherulite

Polycrystalline, roughly spherical morphology consisting of lath, fibrous or lamellar crystals emanating from a common centre.

Note: Space filling is achieved by branching, bending or both, of the constituent fibres or lamellae.

## 4 TERMINOLOGY RELATING TO MOLECULAR CONFORMATION WITHIN POLYMER CRYSTALS [9, 10]

## 4.1 tie molecule

Molecule that connects at least two different crystals .

## 4.2 stem

Crystallized, rodlike portion of a polymer chain connected to non-rodlike portions, or chain ends, or both.

## 4.3 chain fold

Conformational feature in which a loop connects two parallel stems belonging to the same crystal .

## 4.4 fold

Loop connecting two different stems in a folded chain.

## 4.5 fold plane

Crystallographic plane defined by a large number of stems that are connected by chain folds .

## 4.6 fold surface

Surface approximately tangential to the folds .

## 4.7 fold domain

Portion of a polymer crystal wherein the fold planes have the same orientation.

Note: The sectors of lamellar crystals frequently represent fold domains.

## 4.8 adjacent re-entry

Model of crystallinity in which chain folds regularly connect model adjacent stems .

## 4.9 switchboard model

Model of crystallinity in which the crystallized segments of a macromolecule belong to the same crystal , although the stems are connected randomly.

## 4.10 fringed-micelle model

Model of crystallinity in which the crystallized segments of a macromolecule belong predominantly to different crystals .

## 4.11 folded-chain crystal

Polymer crystal consisting predominantly of chains that traverse the crystal repeatedly by folding as they emerge at its external surfaces.

Note: The re-entry of the chain into the crystal is assumed to be adjacent or near-adjacent within the lattice.

## 4.12 parallel-chain crystal

Type of crystal resulting from parallel packing of stems , irrespective of the stems ' directional sense.

## 4.13 extended-chain crystal

Polymer crystal in which the chains are in an essentially fully extended conformation.

## 4.14 globular-chain crystal

Type of crystal comprised of macromolecules having globular conformations.

Note: Globular-chain crystals usually occur with globular proteins.

## 5 TERMINOLOGY RELATING TO CRYSTALLIZATION KINETICS [10, 11]

## 5.1 nucleation

Formation of the smallest crystalline entity, the further growth of which is thermodynamically favoured.

Note:  Nucleation  may  be  classified  as  primary  or  secondary.  Primary  nucleation  can  be homogeneous or heterogeneous; if heterogeneous nucleation is initiated by entities having the same composition as the crystallizing polymer, it is called self-nucleation. Secondary nucleation is also known as surface nucleation.

## 5.2 molecular nucleation

Initial crystallization of a small portion of a macromolecule,  after which  further crystallization is thermodynamically favoured.

Note: Molecular nucleation may give rise to a new crystal or increase the size of a pre-existing one.

## 5.3 Avrami equation

Equation, describing crystallization kinetics, of the form:

## CRYSTALLINE POLYMERS

## TERMINOLOGY

<!-- formula-not-decoded -->

where φ c is the crystalline volume fraction developed at time t and constant temperature, and K and n are suitable parameters.

Note 1: K is temperature-dependent.

Note 2:  According to the original theory, n should be an integer from 1 to 4, the value of which  should  depend  only  on  the  type  of  the  statistical  model;  however,  it  has  become customary to regard it as an adjustable parameter that may be non-integral.

Note 3:  The Avrami equation addresses the problem that crystals growing from different nuclei can overlap. Accordingly, the equation is sometimes called the 'overlap equation'.

## 5.4 primary crystallization

First stage of crystallization, considered to be ended when most of the spherulite surfaces impinge on each other.

Note: In isothermal crystallization, primary crystallization is often described by the Avrami equation .

## 5.5 secondary crystallization

Crystallization occurring after primary crystallization , usually proceeding at a lower rate.

## 5.6 reorganization

Molecular process by which (i) amorphous or poorly ordered regions of a polymer specimen become incorporated into crystals , or (ii) a change to a more stable crystal structure takes place, or (iii) defects within the crystals decrease.

Note 1: Secondary crystallization may be involved in the reorganization process.

Note 2:  Reorganization may result from annealing.

Note 3:  (i) and (iii) may also be called crystal perfection.

## 5.7 recrystallization

Reorganization proceeding through partial melting.

Note: Recrystallization is  likely  to  result  in  an  increase  in  the degree of crystallinity ,  or crystal perfection, or both.

## 5.8 segregation

Rejection of a fraction of macromolecules, or of impurities, or both, from growing crystals . Note:  The  rejected  macromolecules  are  usually  those  of insufficient  relative  molecular mass, or differing in constitution or configuration (e.g., branching, tacticity, etc.).

File: purple_book/sections_md/liquid_crystals.md (part 1 of 3)
## 7:  Definitions  of  Basic  Terms  Relating  to  LowMolar-Mass and Polymer Liquid Crystals

## CONTENTS

1. Preamble
2. General definitions
3. Types of mesophase
4. Textures and defects
5. Physical characteristics of liquid crystals
6. Liquid-crystal polymers
7. References
8. Alphabetical index of terms
9. Glossary of recommended abbreviations and symbols

## 1 PREAMBLE

This document provides definitions of the basic terms that are widely used in the field of liquid crystals and in polymer science (See references 1-39). It is the first publication of the Commission on Macromolecular Nomenclature dealing specifically with liquid crystals.

The recommendations made, resulting from the joint effort of the IUPAC Commission IV.1  Working  Party  and  members  of  the  International  Liquid  Crystal  Society,  are concerned with terminology relating to low-molar-mass and liquid-crystal polymers. Since much of the terminology is common to both classes of liquid crystals, this document has not  been  divided  into  sections  dealing  separately  with  these  two  classes  of  substances. After some general definitions (Section 2), there are sections dealing successively with the structures  and  optical  textures  of  liquid  crystals  (Sections  3  and  4),  their  physical characteristics  (including  electro-optical  and  magneto-optical  properties)  (Section  5)  and finally liquid-crystal polymers (Section 6). An alphabetical index of terms and a glossary of recommended symbols are provided for the convenience of the reader.

Implied definitions, occurring in Notes to the main definitions, are indicated by using bold type for the terms so defined.

Originally prepared by a Working Group consisting of C. Noël (France), V. P. Shibaev (Russia), M. Barón (Argentina), M. Hess (Germany), A. D. Jenkins (UK), J.-I. Jin (Korea), A. Sirigu (Italy), R. F. T. Stepto (UK) and W. J. Work (USA), with contributions from G. R. Luckhurst (UK), S. Chandrasekhar (India), D. Demus (Germany), J. W. Goodby (UK), G. W. Gray (UK), S. T. Lagerwall (Sweden), O. D. Lavrentovich (USA), and M. Schadt (Switzerland) of the Internacional Liquid Cristal Society. Reprinted from Pure Appl. Chem. 73 , 845-895 (2001).

## 2 GENERAL DEFINITIONS

## 2.1 mesomorphic state

## mesomorphous state

State of matter in which the degree of molecular order is intermediate between the perfect three-dimensional, long-range positional and orientational order found in solid crystals and the absence of long-range order found in isotropic liquids, gases and amorphous solids.

Note 1:  The term mesomorphic state has a more general meaning than liquid-crystal state , but the two are often used as synonyms.

Note 2:  The  term  is  used  to  describe  orientationally  disordered  crystals,  crystals  with molecules  in  random  conformations  (i.e.,  conformationally  disordered  crystals),  plastic crystals and liquid crystals .

Note 3:  A  compound  which  can  exist  in  a  mesomorphic  state  is  usually  called  a mesomorphic compound .

Note 4:  A vitrified substance in the mesomorphic state is called a mesomorphic glass and is obtained, for example, by rapid quenching or by crosslinking.

## 2.2 liquid-crystal state ( LC state )

## liquid-crystalline state

Mesomorphic state having long-range orientational order and either partial positional order or complete positional disorder.

Note 1:  In a LC state, a substance combines the properties of a liquid (e.g., flow, ability to form droplets) and a crystalline solid (e.g., anisotropy of some physical properties).

Note 2:  A LC state occurs between the crystalline solid and the isotropic liquid states on varying, for example, the temperature.

## 2.2.1 liquid-crystalline phase ( LC phase )

Phase occurring over a definite temperature range within the L C state .

## 2.3 liquid crystal ( LC )

Substance in the L C state .

Note: A pronounced anisotropy in the shapes and interactions of molecules, or molecular aggregates is necessary for the formation of liquid crystals.

## 2.4 mesophase

Phase occurring over a definite range of temperature, pressure or concentration within the mesomorphic state .

## 2.4.1 enantiotropic mesophase

Mesophase that is thermodynamically stable over a definite temperature or pressure range. Note:  The  range  of  thermal  stability  of  an  enantiotropic  mesophase  is  limited  by  the melting  point  and  the clearing  point of  an L C compound  or  by  any  two  successive mesophase transitions.

## 2.4.2 thermotropic mesophase

Mesophase formed by heating a solid or cooling an isotropic liquid, or by heating or cooling a thermodynamically stable mesophase at constant pressure.

Note 1:  The  adjective  'thermotropic'  describes  a  change  of  phase  with  a  change  of temperature.  'Thermotropic'  may  also  be  used  to  qualify  types  of mesophase (e.g., thermotropic nematic ).

Note 2:  Analogous changes can also occur on varying the pressure at constant temperature in which case the mesophase may be termed barotropic mesophase .

## 2.4.3 lyotropic mesophase

Mesophase formed by dissolving an amphiphilic mesogen in a suitable solvent, under appropriate conditions of concentration, temperature and pressure.

Note 1:  The  essential  feature  of  a  lyotropic  liquid  crystal  is  the  formation  of  molecular aggregates  or  micelles  as  a  result  of  specific  interactions  involving  the  molecules  of  the amphiphilic mesogen and those of the solvent.

Note 2:  The  mesomorphic  character  of  a  lyotropic  mesophase  arises  from  the  extended, ordered arrangement of the solvent-induced micelles. Hence, such mesophases should be regarded as based not on the structural arrangement of individual molecules (as in a nonamphiphilic or a thermotropic mesophase ), but on the arrangement within multimolecular domains .

## 2.4.4 amphitropic compound

Compound that can exhibit thermotropic as well as lyotropic mesophases .

Note:  Examples  are  potassium  salts  of  unbranched  alkanoic  acids,  lecithin,  certain polyisocyanates, cellulose derivatives with side-chains, such as (2-hydroxypropyl)cellulose, and cyanobiphenyl derivatives of alkyl(triethyl)ammonium bromide.

## 2.4.5 monotropic mesophase

Metastable mesophase that  can  be  formed  by  supercooling  an  isotropic  liquid  or  an enantiotropic mesophase at  a  given pressure to a temperature below the melting point of the crystal.

Note: Monotropic transition temperatures are indicated by placing parentheses, (), around the values.

## 2.5 transition temperature , T XY, SI Unit: K

Temperature at which the transition from mesophase X to mesophase Y occurs.

Note: Mesophase X should be stable at lower temperatures than phase Y. For example, the nematic -isotropic transition temperature would be denoted as T NI.

## 2.6 clearing point , T cl or T i, SI Unit: K clearing temperature isotropization temperature

Temperature at which the transition between the mesophase with the highest temperature range and the isotropic phase occurs.

Note:  The  term  should  only  be  used  when  the  identity  of  the mesophase preceding  the isotropic phase is unknown.

## 2.7 virtual transition temperature

Transition temperature that  cannot  be  measured  directly,  determined  by  extrapolation  of transition lines in binary phase diagrams to 100% of that particular component.

## TERMINOLOGY

Note 1:  A virtual transition temperature lies outside the temperature range over which the (meso) phase implied can be observed experimentally.

Note 2:  A virtual transition temperature is not well defined; it will, for example, depend on the nature of the liquid-crystal components used to construct the phase diagram.

Note 3:  A  virtual transition  temperature is  indicated  by  placing  square  brackets,  [  ], around its value.

## 2.8 transitional entropy , ∆ XY S , SI Unit: J K -1 mol -1

Change in entropy on transition from phase X to phase Y.

Note 1:  The  transitional  entropy  reflects  the  change  in  order,  both  orientational  and translational, at the phase transition.

Note 2:  Phase X should be stable at lower temperatures than phase Y.

Note 3:  Numerical  values  of  the  molar  entropy  of  transition  should  be  given  as  the dimensionless quantity ∆ XY S/R where R is the gas constant.

## 2.9 divergence temperature , T * , SI Unit: K pre-transitional temperature

Temperature at which the orientational correlations in an isotropic phase diverge.

Note 1:  The divergence temperature is the lowest limit of metastable supercooling of the isotropic phase.

Note 2:  The divergence occurs at the point where the isotropic phase would be expected to undergo  a second-order transition to the liquid-crystal phase, were  it not for the intervention of a first-order transition to the liquid-crystal phase.

Note 3:  The divergence temperature for nematogens can be measured by using the Kerr effect or Cotton-Mouton effect or by light-scattering experiments.

Note 4: T * occurs  below  the  clearing  temperature,  usually  by  about  1  K  in  isotropic-tonematic transitions and increases to at least 10 K for isotropic-to-smectic transitions.

## 2.10 mesogenic group mesogenic unit mesogenic moiety

Part of a molecule or macromolecule endowed with sufficient anisotropy in both attractive and  repulsive  forces  to  contribute  strongly  to L C  mesophase ,  or,  in  particular,  to L C mesophase formation in low-molar-mass and polymeric substances.

Note 1:  ' Mesogen ic'  is  an  adjective  that  in  the  present  document  applies  to  molecular moieties that are structurally compatible with the formation of L C phases in the molecular system in which they exist.

Note 2: Mesogen ic groups occur in both low-molar-mass and polymeric compounds.

Note 3:  The majority of mesogen ic groups consist of rigid rod-like or disc-like molecular moieties.

Examples

<!-- image -->

R

R

Where R and R' are alkyl groups and X and Y are divalent linking units such as:

<!-- image -->

## 2.11 mesogen

mesogenic compound

## mesomorphic compound

Compound that under suitable conditions of temperature, pressure and concentration can exist as a mesophase , or, in particular as a L C phase .

Note 1:  When  the  type  of mesophase formed  is  known,  more  precisely  qualifying terminology can be used, e.g., nematogen , smectogen and chiral nematogen .

Note 2:  When  more  than  one  type  of mesophase can  be  formed,  more  than  one qualification could apply to the same compound and then the general term mesogen should be used.

## 2.11.1 amphiphilic mesogen

Mesogen composed of molecules consisting of two parts of contrasting character that are hydrophilic and hydrophobic or lipophobic and lipophilic.

Note 1:  Examples  of  amphiphilic mesogens  are  soaps, detergents  and  some  block copolymers.

Note 2:  Under  suitable  conditions  of  temperature  and  concentration,  the  similar  parts  of amphiphilic molecules cluster together to form aggregates or micelles.

## 2.11.2 non-amphiphilic mesogen

Mesogen that is not of the amphiphilic type.

Note 1:  At one time it was thought that a non-amphiphilic molecule had to be long and rod-like for mesophase formation, but it has now been established that molecules of other types  and  shapes,  for  example,  disc-like  and  banana-shaped  molecules,  may  also  form mesophases . (See ref. 6).

Note 2:  A  selection  of  the  types  of  non-amphiphilic mesogens is  given  in  Definitions 2.11.2.1-2.11.2.8.

## 2.11.2.1 calamitic mesogen

Mesogen composed of rod-like or lath-like molecules.

Note: Examples are:

- 4-butylN -(4-methoxybenzylidene)aniline (BMBA) (a)
- 4,4´-dimethoxyazoxybenzene (b)
- 4´-pentylbiphenyl-4-carbonitrile (c)
- 4-( trans -4-pentylcyclohexyl)benzonitrile (d)
- cholesterol esters and esters of cholest-5-ene-3-carboxylic acid (e).

<!-- image -->

(b)

<!-- image -->

(c)

(d)

O

<!-- image -->

<!-- image -->

H

<!-- image -->

R

## 2.11.2.2 discotic mesogen

## discoid mesogen

Mesogen composed of relatively flat, disc- or sheet-shaped molecules.

Note 1:  Examples are: hexakis(acyloxy)benzenes (a), hexakis(acyloxy)and hexakis(alkoxy)-triphenylenes (b), 5 H ,10 H ,15 H -diindeno[1,2a :1´,2´c ]fluorene derivatives (c).

<!-- image -->

Note 2:  The  adjective  'discotic'  is  also  employed  to  describe  the nematic mesophases formed by discotic mesogens . The mesophases formed by a columnar stacking of disc-like molecules are described as columnar mesophases .

## 2.11.2.3 pyramidic mesogen conical or cone-shaped mesogen bowlic mesogen

Mesogen composed of molecules containing a semi-rigid conical core.

Note: Examples are hexasubstituted 5 H ,10 H ,15 H -tribenzo[ a,d,g ][9]annulenes.

<!-- image -->

## 2.11.2.4 sanidic mesogen

Mesogen composed of board-like molecules with the long-range orientational order of the phase reflecting the symmetry of the constituent molecules.

Note: See also Definition 3.4.

## 2.11.2.5 polycatenary mesogen

Mesogen composed of molecules each having an elongated rigid core with several flexible chains attached to the end(s).

Note 1:  The flexible chains are usually aliphatic.

Note 2:  The numbers of flexible chains at the ends of the core can be indicated by using the term m,n -polycatenary mesogen .

Note 3:  There exist several descriptive names for these mesogens . Examples are: (a) biforked mesogen (2,2-polycatenary mesogen ), (b) hemiphasmidic mesogen (3,1-polycatenary mesogen ), (c) forked hemiphasmidic mesogen (3,2-polycatenary mesogen ) and (d) phasmidic mesogen (3,3-polycatenary mesogen ). Examples of each type with the core represented by                  are given together with a specific example of a forked hemiphasmidic mesogen (c).

<!-- image -->

a specific example is:

<!-- image -->

## 2.11.2.6 swallow-tailed mesogen

Mesogen composed  of  molecules  each  with  an  elongated  rigid  core  with,  at  one  end,  a branched flexible chain, having branches of about the same length.

Note: A sketch of the structure of a swallow-tailed mesogen is

<!-- image -->

and an example is the fluorene derivative

<!-- image -->

## 2.11.2.7 bis-swallow-tailed mesogen

Mesogen composed of molecules each with an elongated rigid core and a branched flexible chain, with branches of about the same length, attached at each end.

Example:

<!-- image -->

## 2.11.2.8 laterally branched mesogen

Mesogen composed of rod-like molecules with large lateral branches such as alkyl, alkoxy or ring-containing moieties.

Example:

<!-- image -->

## 2.11.2.9 liquid-crystal oligomer

## mesogenic oligomer

Mesogen constituted of molecules, each with more than one mesogenic group .

Note 1:  The mesogenic groups usually have identical structures.

Note 2:  A  liquid-crystal  dimer  or mesogen ic  dimer  is  sometimes  known  as  a  twin mesogen .  Use  of  the  terms  'di mesogen ic  compounds'  and  'Siamese-twin mesogen '  for liquid-crystal dimer or mesogenic dimer is not recommended.

Note 3:  ExampIes of mesogen ic dimers are: (a) fused twin mesogen , where the mesogenic groups are  linked  rigidly  by  a  (usually  fused)  ring  system,  (b)  ligated  twin mesogen ,  in

O

which the mesogenic groups are connected by a spacer at a central position, (c) taiI-to-tail twin mesogen , which has a flexible spacer linking the two groups and (d) side-to-tail twin mesogen . The structures of these different types of liquid-crystal dimers are illustrated with the mesogenic groups represented by                .

<!-- image -->

A specific example of type (c), a tail-to-tail liquid-crystal dimer, is

<!-- image -->

wherein -(CH2)8- is the flexible spacer linking the two mesogenic groups .

Note 4:  A  liquid-crystal  dimer  with  different mesogenic  groups linked  by  a spacer is known as an asymmetric liquid-crystal dimer .

Note 5:  A liquid-crystal dimer with flexible hydrocarbon chains having an odd number of carbon atoms is called an odd-membered  liquid-crystal  dimer , whilst one with hydrocarbon chains having an even number of carbon atoms is called an even-membered liquid-crystal dimer .

## 2.11.2.10 banana mesogen

Mesogen constituted of bent or so-called banana-shaped molecules in which two mesogenic groups are linked through a semi-rigid group in such a way as not to be co-linear. Note: Examples of such structures are:

<!-- image -->

R

R

<!-- image -->

with the substituent R being an unbranched alkoxy group, (-OC n H2 n +1 ).

## 2.11.3 metallomesogen

Mesogen composed of molecules incorporating one or more metal atoms. Note: Metallo mesogens may be either calamitic or discotic mesogens . Examples

S

S

<!-- image -->

## 3 TYPES OF MESOPHASE

## 3.1 mesophases of calamitic mesogens

## 3.1.1 uniaxial nematic mesophase , N or Nu nematic

Mesophase formed by a non-chiral compound or by the racemate of a chiral compound in which  the  spatial  distribution  of  the  molecular  centers  of  mass  is  devoid  of  long-range positional order and the molecules are, on average, orientationally ordered about a common axis defined as the director and represented by the unit vector n .

Note 1:  See Fig. 1 for an illustration of the molecular organization in a uniaxial nematic mesophase.

Note 2:  The unit vector, n , is defined in 3.1.1.1. (See also Fig. 1.)

Note 3:  The direction of n is usually arbitrary in space.

Note 4:  The extent of the positional correlations for the molecules in a nematic phase is comparable to that of an isotropic phase although the distribution function is necessarily anisotropic.

Note 5:  From a crystallographic point of view, the uniaxial nematic structure is characterised  by  the  symbol  D ∞ h  in  the  Schoenflies  notation  ( ∞ /mm in the  International System).

Note 6:  Since  the  majority  of  nematic  phases  are  uniaxial,  if  no  indication  is  given,  a nematic phase is assumed to be uniaxial but, when there is the possibility of a biaxial as well a uniaxial nematic, a uniaxial phase should be denoted as Nu.

Director n

0000đ.-

(a)

00008

(b)

## 3.1.1.1 director , n

Local symmetry axis for the singlet, orientational distribution of the molecules of a mesophase .

Note 1:  The director is defined as a unit vector, but directions +n and -n are arbitrary.

Note 2:  In uniaxial nematics , formed by compounds consisting of either rod-like or disclike molecules, the mean direction of the effective molecular symmetry axis coincides with the director .

Note 3:  The director also coincides with a local symmetry axis of any directional property of the mesophase , such as the refractive index or magnetic susceptibility.

Fig.1. A representation of the molecular organization in a uniaxial nematic mesophase.

<!-- image -->

## 3.1.2 cybotactic groups

Assembly of molecules in a nematic mesophase having a short-range smectic-like array of the constituent molecules.

Note: Two types of short-range smectic-like structures are possible. One is analogous to a smectic A mesophase where the molecules tend to lie along a layer normal and the other is like a smectic C mesophase where the molecules tend to be oblique with respect to a layer normal.  See  Fig.  2  for  illustrations  of  the  molecular  arrangements  in  the smectic  A type structure and the smectic C type structure.

Fig. 2. Schematic representation of the molecules in (a) a smectic A-like local structure and (b) a smectic C-like local structure, making angle ϑ with the layer normal.

<!-- image -->

## TERMINOLOGY

## 3.1.3 chiral nematic mesophase , N*

chiral nematic cholesteric mesophase

cholesteric

Mesophase with a helicoidal superstructure of the director , formed by chiral , calamitic or discotic molecules  or  by  doping  a uniaxial  nematic host  with  chiral  guest  molecules  in which the local director n precesses around a single axis.

See  Fig.  3  for  an  illustration  of  the  helicoidal  molecular  distribution  in  a  chiral  nematic mesophase.

Note 1:  Locally, a chiral nematic mesophase is similar to a uniaxial nematic, except for the precession of the director n about the axis, Z .

Note 2:  The director is periodic along Z with the pitch P of the helical structure equal to a turn of the local director n by 2 π .

Note 3:  Chiral nematic mesophases exhibit Bragg scattering of circularly polarised light at a wavelength λ R proportional to the pitch P ( λ R = &lt; n &gt; P , where &lt; n &gt; is the mean refractive index).

Note 4:  The director precession in a chiral nematic mesophase is spontaneous and should be  distinguished  from  an  induced  twisted  structure  produced  by  a  mechanical  twist  of  a nematic mesophase between confining surfaces.

Note 5:  The  term  chiral  nematic  mesophase  or  chiral  nematic  is  preferred  to  cholesteric mesophase or cholesteric.

## 3.1.4 blue phase , ( BP )

Mesophase with a three-dimensional spatial distribution of helical director axes leading to frustrated  structures  with  defects  arranged  on  a  lattice  with  cubic  symmetry  and  lattice constants of the order of the wavelength of visible light.

Note 1:  See Fig. 4 for a possible model for a BP.

Note 2:  The  name  'blue  phase'  derives  historically  from  the  optical  Bragg  reflection  of blue  light  but,  because  of  larger  lattice  constants,  BPs  can  reflect  visible  light  of  longer wavelengths.

Note 3:  With chiral nematic substances forming chiral nematic mesophases of short pitch (&lt;700 nm), up to three blue phases occur in a narrow temperature range between the chiral nematic phase and the isotropic phase.

Note 4:  A BP is optically isotropic and exhibits a Bragg reflection of circularly polarised light.

Note 5:  Two BPs of different cubic symmetry (space group I 4132 for BP I and P 4232 for BP II) are presently known, together with a third (BPIII) of amorphous structure. Several other  BPs  of  different  cubic  symmetry exist but only in the presence of external electric fields.

Fio ? Illustratino the structure of a chiral nematic meconhase

Fig. 3. Illustrating the structure of a chiral nematic mesophase.

<!-- image -->

Fig. 4. Illustrating a cubic lattice formed by double-twist cylinders as a possible model of a BP.

<!-- image -->

## 3.1.5 smectic mesophase, ( Sm )

Mesophase that has the molecules arranged in layers with a well-defined layer spacing or periodicity.

Note 1:  There  are  several  types  of  smectic  mesophases,  characterised  by  a  variety  of molecular arrangements within the layers.

Note 2:  Although  the  total  number  of  smectic  mesophases  cannot  be  specified,  the following  types  have  been  defined:  SmA,  SmB,  SmC,  SmF  and  SmI.  The  alphabetical order of suffixes merely indicates an order of discovery.

Note 3:  The  classification  of  SmD  as  smectic  is  largely  a  consequence  of  history,  and should be discontinued (see Definition 3.1.9).

Z

Note 4:  At one time, a number of mesophases were identified as smectic on the basis of their optical  textures ,  but  they  are  in  fact  soft  crystals  characterised  by  very  low  yield stresses.  Hence,  these  three-dimensionally  ordered  phases  should  no  longer  be  called smectic  mesophases.  They  are  akin  to  plastic  crystals  with  some  elementary  long-range order and are referred to by the letters E, J, G, H, and K.

Note 5:  Tilted  smectic  mesophases  formed  by  chiral  compounds  or  containing  chiral mixtures  are  designated  by  the  superindex * (SmC * ,  SmF * ,  etc.).  (See,  for  example, Definition 3.1.5.1.3.)

## 3.1.5.1 smectic mesophases with unstructured layers

## 3.1.5.1.1  smectic A mesophase , ( SmA )

Smectic  mesophase involving  a  parallel  arrangement  of  the  molecules  within  layers  in which the long axes of the molecules tend to be perpendicular to the layer planes and the molecular centers of mass have no long-range positional order parallel to the layer planes.

- Note 1:  See Fig. 5 for the molecular organization in a smectic A mesophase
- Note 2:  Each layer approximates to a true two-dimensional liquid. The system is optically uniaxial and the optic axis, Z , is normal to the layer planes.
- Note 3:  The directions + Z and Z are interchangeable.
- Note 4:  The structure of a smectic A mesophase is characterised by the symbol D ∞ h in the Schoenflies notation ( ∞ , 2 in the International System).
- Note 5:  The lyotropic equivalent  of  a  smectic  A  mesophase  is  known  as  a lamellar mesophase ;  where  layers  of  amphiphilic  molecules  are  separated  by  layers  of  solvent, normally water, or by oil in an inverse lamellar mesophase .

Note 6:  A smectic A-phase containing a chiral molecule or dopant, can be called a chiral smectic  A-phase.  The  recommended  symbol  is  SmA * wherein  the  ( * )  indicates  that  the macroscopic structure of the mesophase is chiral.

Fig. 5. Illustrating the structure of a smectic A mesophase.

<!-- image -->

## 3.1.5.1.2  smectic C mesophase, ( SmC )

Analogue of a smectic A mesophase involving  an  approximately  parallel  arrangement  of the molecules within layers in which the director is tilted with respect to the layer normal and the molecular centers-of-mass have no long-range positional order parallel to the layer planes (See Fig. 6).

Note 1:  See  Fig.  6  for  an  illustration  of  the  molecular  organization  in  a  smectic  C mesophase.

Note 2:  The physical properties of a smectic C mesophase are those of a biaxial crystal.

Director

• Tilt Angle

Note 3:  The smectic C structure corresponds to monoclinic symmetry characterised by the symbol  C2h,  in  the  Schoenflies  notation  and  the  space  group t 2/ m in  the  International System.

Note 4:  The tilt direction varies in a random manner from layer to layer in conventional smectic  C mesophases .  However  it  can  alternate  from  layer  to  layer,  as  in an  antiferroelectric  chiral  smectic  C  mesophase (see  Definition  5.9,  Note  7)  and  in  the  smectic  C mesophase formed by certain liquid crystal dimers with an odd-number of carbon atoms in the spacers . The recommended symbol for this type of mesophase is SmCa.

Fig. 6. Illustrating the structure of the smectic C mesophase

<!-- image -->

## 3.1.5.1.3  chiral smectic C mesophase, ( SmC * )

Smectic C mesophase in which the tilt direction of the director in each successive layer is rotated through a certain angle relative to the preceding one so that a helical structure of a constant pitch is formed.

Note 1:  See Fig. 7 for an illustration of the molecular organization in a chiral smectic C mesophase.

Note 2:  The ( * ) in SmC * and analogous notations indicate, as in 3.1.5.1.2 (Note 6), that the macroscopic  structure  of  the mesophase is  chiral.  However,  it  is  also  used  simply  to indicate  that  some  of  the  constituent  molecules  are  chiral  even  though  the  microscopic structure may not be.

Note 3:  A SmC * mesophase is formed by chiral compounds or mixtures containing chiral compounds.

Note 4:  Locally, the structure of the chiral smectic C mesophase is essentially the same as that of the achiral smectic C mesophase except that there is a precession of the tilt direction about a single axis. It has the symmetry C2 in the Schoenflies notation.

Note 5:  This  chiral  smectic  C  phase  is  also  known  as  the ferroelectric chiral  smectic  C phase.

Note 6:  The  helix  can  be  unwound  by  surface  forces  to  give  a  surface-stabilised  SmC * which has a macroscopic polarization.

## 3.1.5.2 hexatic smectic mesophase

Smectic mesophase with in-plane short-range positional molecular order, weakly coupled two-dimensional layers and long-range bond orientational molecular order.

Note: There are three types of hexatic smectic mesophases :  smectic  B (SmB), smectic F (SmF) and smectic I (SmI). Here, the term 'hexatic' may be omitted because it is implicit for this group of smectic mesophases .

## TERMINOLOGY

## 3.1.5.2.1  smectic B mesophase, ( SmB )

Hexatic  smectic  mesophase in  which  the director is  perpendicular  to  the  layers  with  the long-range hexagonal bond-orientational order.

Note 1:  See  Fig.  8  for  an  illustration  of  the  molecular  organization  in  a  smectic  B mesophase.

- Note 2:  Positional  molecular  order  does  not  propagate  over  distances  larger  than  a  few tens  of  nanometers  but  bond  orientational  molecular  order  extends  over  macroscopic distances within and across layers.
- Note 3:  By contrast with a smectic B mesophase, a crystal B mesophase has correlations of  positional  order  (hexagonal)  in  three  dimensions,  i.e.,  correlations  of  position  occur within and between layers.
- Note 4:  The  structure  of  a  smectic  B  mesophase  is  characterised  by  a  D6h  point  group symmetry, in the Schoenflies notation, by virtue of the bond orientational order.
- Note 5:  A smectic B mesophase is optically uniaxial.
- Note 6:  A  smectic  B  mesophase  is  sometimes  denoted  SmBhex.  The  subscript  'hex' denotes the hexagonal structure of the mesophase .

Fig. 7. Illustrating the structure of a chiral smectic C mesophase ( P = helical pitch)

<!-- image -->

## 3.1.5.2.2  smectic F mesophase, ( SmF )

Hexatic  smectic  mesophase the  structure  of  which  may  be  regarded  as  a  C-centered monoclinic cell with a hexagonal packing of the molecules with the director tilted,  with respect to the layer normals, towards the sides of the hexagons.

Note 1:  See  Fig.  9a  for  an  illustration  of  the  molecular  organization  in  a  smectic  F mesophase, a tilted analogue of the smectic B mesophase .

Note 2:  A SmF mesophase is characterised by in-plane short-range positional correlations and weak or no interlayer positional correlations.

¡ic Q Illustrtina the structure of a emestic R meconhas.

Fig. 8. Illustrating the structure of a smectic B mesophase.

<!-- image -->

- Note 3:  Positional  molecular  order  extends  over  a  few  tens  of  nanometers  but  the  bond orientational molecular order is long-range within a layer.
- Note 4:  The point-group symmetry is C2h (2/ m ) in the Schoenflies notation, and the space group, t 2/ m in the International System.
- Note 5:  The smectic F mesophase is optically biaxial.
- Note 6:  Chiral materials form chiral smectic F mesophases denoted by SmF * .

## 3.1.5.2.3 smectic I mesophase, ( SmI )

Hexatic  smectic  mesophase the  structure  of  which  may  be  regarded  as  a  C-centered monoclinic  cell  with  hexagonal  packing  of  the  molecules  with  the director tilted,  with respect to the layer normals, towards the apices of the hexagons.

- Note 1:  See Figs. 9(a) and (b) for illustrations of the molecular organizations of smectic F and I mesophases . They are tilted analogues of the smectic B mesophase .
- Note 2:  The smectic I mesophase is optically biaxial.
- Note 3:  The in-plane positional correlations in a smectic I mesophase are slightly greater than in a smectic F mesophase .
- Note 4:  Chiral materials form chiral smectic I mesophases denoted by SmI * .

## 3.1.5.3 crystal B, E, G, H, J and K mesophases

Soft  crystals  that  exhibit  long-range  positional  molecular  order,  with  three-dimensional stacks of layers correlated with each other.

Note 1:  Originally, these mesophases were designated as smectic, but further investigations have demonstrated their three-dimensional character.

Note 2:  In the crystal B and E mesophases , the molecular long axes are essentially parallel to the normals to the layer planes while in the G, H, J and K mesophases they are tilted with respect to the layer normals.

- Note 3:  The E, J and K phases have herringbone organizations of the molecular short axes and so the mesophases are optically biaxial.

## 3.1.6 polymorphic modifications of strongly polar compounds

## 3.1.6.1 re-entrant mesophase

Lowest temperature mesophase of certain compounds that exhibit two or more mesophases of the same type, over different temperature ranges.

Note 1:  The recommended subscript for the designation of re-entrant mesophases is: re.

Note 2:  Re-entrant mesophases are  most  commonly  observed  when  the  molecules  have strong longitudinal dipole moments (see example).

Tilt

Angle

Note 3:  Sequences of re-entrant mesophases have  also  been  found  in  binary mixtures of non-polar liquid-crystalline compounds. Tilt

Angie

Example :  The  following  compound  exhibits,  as  temperature  decreases,  an  isotropic  (I) phase, nematic (N), smectic A  (SmA)  re-entrant nematic (Nre),  re-entrant smectic A (SmAre) mesophases and  a  crystalline (Cr)  phase,  with  transitions  at  the  specified temperatures.

Cr 349 K  SmAre 369 K  Nre 412 K  SmA 520 K  N 556 K I

<!-- image -->

Fig. 9. Illustrating the tilt directions of the director in (a) SmF and (b) SmI mesophases indicating, respectively, the tilt of the director towards the sides of the hexagons (a) and the apices of the hexagons (b).

<!-- image -->

## 3.1.6.2 smectic A1 ( SmA1 ), A2 ( SmA2 ), A d ( SmAd ), C1 ( SmC1 ), C2 ( SmC2 ), C d ( SmC d ) mesophases

Smectic  A and smectic  C  mesophases characterised  by  anti-parallel  (SmA2, SmA d ,  and SmC2, SmC d )  and random (SmA1 and SmC1) alignments of the molecular dipoles within the layer thickness in Fig. 10.

Note 1:  See  Figs.  10  and  11  for  illustrations  of  the  molecular  arrangements  in  the mesophases .

Note 2:  The subscripts 1, d and 2 indicate that the layer thickness is one, d and two times the fully-extended molecular length, with 1&lt; d &lt;2.

Note 3:  SmA d and  SmC d  mesophases form  bilayers  with  partial  overlapping  of  the molecules of adjacent layers.

Note 4:  SmA2 and SmC2 phases form bilayers with anti-parallel ordering of the molecules.

Note 5:  Bilayer structures are also known for SmB and crystal E mesophases .

<!-- image -->

Fig. 10. Illustrating the molecular structures of SmA d , SmA1, and SmA2 mesophases .

Fig. 11. Illustrating the molecular structures of SmC d , SmC1, and SmC2 mesophases .

<!-- image -->

## 3.1.6.3 modulated smectic mesophase

Smectic mesophase that has a periodic in-plane density variation.

Note 1:  The recommended mark to designate a modulated smectic mesophase is a superior tilde (~).

- Note 3:  The A ~ Sm mesophase is  also  known as a centered rectangular mesophase or antimesophase. The dimensional space group is cmm in the International System.

Note 2:  See Figs 12a and 12b for illustrations of the molecular arrangements in A ~ Sm and C ~ Sm mesophases .

Note 4:  The C ~ Sm mesophase is  also  known  as  an  oblique  or  ribbon mesophase .  The dimensional space group is pmg in the International System.

## 3.1.7 intercalated smectic mesophase

Smectic mesophase that has a spacing between layers (smectic periodicity) of approximately one half of the molecular length.

- Note 1:  The recommended subscript to designate an intercalated smectic mesophase is: c

Note 2:  Intercalated smectic mesophases are commonly observed for liquid-crystal dimers.

- Note 3:  At  present  intercalated smectic A  (SmAc)  and smectic C  (SmCc)  as  well  as intercalated crystal B (Bc), G (Gc) and J (J c ) mesophases have been observed.

Note 4:  The  local  structure  in  the nematic mesophase of  certain  dimers  exhibit  an intercalated smectic mesophase .

Irawino of the modulated smectic meconhases (.)

Fig. 12. Schematic drawing of the modulated smectic mesophases (a) SmÃ and (b) C ~ Sm .

<!-- image -->

## 3.1.8 induced mesophase

Particular mesophase formed by a binary mixture, the components of which do not separately form mesophases , with the particular mesophase existing above the melting points of both components.

Note 1:  The  formation  of  an  induced  mesophase  usually  results  from  an  attractive interaction between unlike species, the strength of which exceeds the mean of the strengths of the interactions between like species.

Note 2:  Examples of such interactions that have been noted are dipolar/non-polar, chargetransfer and quadrupolar.

Note 3: Mesophases can  also  be  induced  when  the  free-volume  between  the  large, irregular  molecules  of  one  component  is  filled  by  the  smaller  molecules  of  the  second component.  Such mesophases have  been  called  filled smectic  mesophases although  the term 'induced' is recommended.

Note 4:  A monotropic mesophase can  be  stabilised  in  a  mixture  when,  as  a  result  of melting-point depression, a metastable mesophase becomes stabilised. Such a mesophase is distinct from an induced mesophase.

## 3.1.9 cubic mesophase , ( Cub )

Mesophase with  an  overall  three-dimensional  order  of  cubic  symmetry  in  which  each micellar  unit  cell  contains  several  hundred  molecules  in  random  configurations,  as  in  a liquid.

Note 1:  The mesophase formerly  designated  as smectic D  (see  Definition  3.1.5,  Note  3) belongs to this class.

Note 2:  A  cubic  mesophase  is  optically  isotropic;  it  may  be  distinguished  from  an isotropic liquid or a homeotropic phase by the fact that the optically-black isotropic phase or  homeotropic phase nucleates in the birefringent SmC phase in straight-edged squares, rhombi, hexagons and rectangles.

- Note 3:  A  cubic  mesophase  may  be  formed  by  rod-like  molecules  with  strong,  specific intermolecular interactions, such as hydrogen bonding, between them. However, they are also found in polycatenary compounds where there are no specific, strong interactions.

Note 4:  Cubic mesophases have  long  been  known  in  thermotropic  salt-like  compounds and in lyotropic liquid-crystals.

Note 5:  There  are  several  types  of thermotropic and lyotropic cubic mesophases ,  with different symmetry and miscibility properties; when the space groups of these are known, they should be included in parentheses after the term 'Cub'.

Director

n

Example :  The following compound exhibits a crystalline phase (Cr), smectic SmC, cubic (Cub), smectic SmA mesophases ,  and  an  isotropic  (I)  phase,  with  transitions  at  the specified temperatures:

Cr 399.95 K   SmC  444.15 K   Cub  471.65 K   SmA   472.15 K   I

<!-- image -->

## 3.2 mesophases of disc-like mesogens discotic mesophases discotics

## 3.2.1 discotic nematic mesophase , N discotic nematic

Nematic  mesophase in  which  disc-shaped  molecules,  or  the  disc-shaped  portions  of macromolecules, tend to align with their symmetry axes parallel to each other and have a random spatial distribution of their centers of mass.

Note 1:  See  Fig.  13  for  an  illustration  of  the  molecular  arrangement  in  a discotic mesophase .

Note 2:  The  symmetry  and  structure  of  a nematic mesophase formed  from  disc-like molecules is identical to that formed from rod-like molecules. It is recommended therefore, that  the  subscript  'D'  is  removed  from  the  symbol  'ND',  often  used  to  denote  a nematic formed from disc-like molecules.

Note 3:  In some cases the discotic nematic mesophase is formed by compounds that do not have molecules of discotic shape (for example, phasmidic compounds, salt-like materials and oligosaccharides).

Note 4: Chiral discotic nematic mesophases , N * , also exist.

Fig. 13. Illustrating the organization of molecules in a discotic nematic mesophase.

<!-- image -->

## 3.2.2 columnar mesophase, ( Col ) columnar discotic mesophase columnar discotic

Mesophase in  which disc-shaped molecules, the disc-shaped moieties of macromolecules or  wedge-shaped  molecules  assemble  themselves  in  columns  packed  parallel  on  a  twodimensional lattice, but without long-range positional correlations along the columns.

## TERMINOLOGY
